Repository: ashish53552/tensileStrength

File: 13oct.csv (part 2 of 2)
,alloy_name,phases,YS_Mpa,R_delta,S_config,VEC,R_cov_delta,density_avg,Tm_avg,E_avg,E_delta,G_avg,G_delta,B_avg,B_delta,Compress_avg,Compress_delta,EN_Allen_avg,H_avg,Vm_delta,E_coh_avg,E_coh_delta,Senkov_param,H_ch_M_L_R,H_el_M_S_R
100,CoCrFeMnNiV0.75,FCC+sigma,740,0.03310958008052279,0.014854820038583847,7.608695652173913,0.06741576497804556,7.753043478260869,1851.0,186.30434782608697,0.18041529896414027,73.41739130434783,0.14682509816684508,1.5944782608695651,0.2949554651797739,0.7519130434782607,0.56815428953143,1.7508695652173911,666.6626086956522,0.0746947108468728,4.193478260869565,0.16256863551979256,3.9791999842863532,-6.91,1.1
101,CoCrFeMnNiV1.0,FCC+sigma,1660,0.03312944527532513,0.014896688227162048,7.499999999999999,0.07130224518218442,7.68,1864.8333333333333,183.83333333333331,0.19024516369383218,72.3,0.16369651534483115,1.5955,0.28857661509476557,0.7463333333333333,0.5614959023849432,1.7416666666666667,665.135,0.07971243432818567,4.239999999999999,0.1659624525583745,3.703978768304803,-7.5,1.25
102,CoFeNi,FCC,209,0.0037813196854895215,0.009133862567986664,9.0,0.025831806394138485,8.543333333333333,1769.0,211.66666666666663,0.030939972762816535,78.73333333333332,0.01621015217534015,1.819,0.054239162108501764,0.5513333333333332,0.0559895376192997,1.8399999999999999,763.6666666666665,0.03110310935891695,4.369999999999999,0.015293621400277247,15.536348925738853,-1.04,0.23
103,CoFeNiSi0.25,FCC,196,0.02110490378646807,0.010685926202534507,8.615384615384617,0.027943752035751914,8.065384615384616,1762.6923076923078,204.0,0.13379058318527165,78.86923076923078,0.01665378729229806,1.7550769230769232,0.13724278340851812,0.5867692307692308,0.21522172289848943,1.8461538461538463,885.6923076923078,0.07522189000737163,4.390000000000001,0.021517548881035572,2.802976178240365,-6.72,1.19
104,CoFeNiSi0.5,FCC+Ni3Si,476,0.02766474249435299,0.011238732128524116,8.285714285714285,0.029293407709023892,7.655714285714285,1757.2857142857142,197.42857142857142,0.17930120803616173,78.98571428571428,0.016883488558676066,1.7002857142857142,0.17926290710141835,0.6171428571428571,0.2652765658300801,1.8514285714285712,990.2857142857142,0.09365784368140483,4.407142857142857,0.02496579515587642,1.8236069636324381,-10.83,1.88
105,CoFeNiSi0.75,FCC+Ni3Si,1301,0.03169136805174324,0.011467435803685826,7.999999999999999,0.03016217700290647,7.300666666666667,1752.6000000000001,191.73333333333332,0.21016007771489398,79.08666666666667,0.016975908541802677,1.6528,0.20807972854568133,0.6434666666666666,0.28956229522729543,1.8559999999999999,1080.9333333333334,0.1041872600825136,4.422,0.0271269894441549,1.4542567286208234,-13.82,2.38
106,CrHfNbTiZr,BCC+Laves,1375,0.08581584029802958,0.01338086680397711,4.6,0.08316524681236144,8.01,2301.2000000000003,111.4,0.2495188747302217,49.24,0.3348474098799996,1.3154000000000001,0.31267514698277565,0.8368,0.29797929324451,1.3840000000000001,1326.6,0.21556387347901207,5.8420000000000005,0.21004524977387531,7.835127401860593,-3.93,12.3
107,CrHfNbTiZr,BCC+Laves,1420,0.08581584029802958,0.01338086680397711,4.6,0.08316524681236144,8.01,2301.2000000000003,111.4,0.2495188747302217,49.24,0.3348474098799996,1.3154000000000001,0.31267514698277565,0.8368,0.29797929324451,1.3840000000000001,1326.6,0.21556387347901207,5.8420000000000005,0.21004524977387531,7.835127401860593,-3.93,12.3
108,CrHfNbTiZr,BCC+Laves,1457,0.08581584029802958,0.01338086680397711,4.6,0.08316524681236144,8.01,2301.2000000000003,111.4,0.2495188747302217,49.24,0.3348474098799996,1.3154000000000001,0.31267514698277565,0.8368,0.29797929324451,1.3840000000000001,1326.6,0.21556387347901207,5.8420000000000005,0.21004524977387531,7.835127401860593,-3.93,12.3
109,CrHfNbTiZr,BCC+Laves,1322,0.08581584029802958,0.01338086680397711,4.6,0.08316524681236144,8.01,2301.2000000000003,111.4,0.2495188747302217,49.24,0.3348474098799996,1.3154000000000001,0.31267514698277565,0.8368,0.29797929324451,1.3840000000000001,1326.6,0.21556387347901207,5.8420000000000005,0.21004524977387531,7.835127401860593,-3.93,12.3
110,CrHfNbTiZr,BCC+Laves,1328,0.08581584029802958,0.01338086680397711,4.6,0.08316524681236144,8.01,2301.2000000000003,111.4,0.2495188747302217,49.24,0.3348474098799996,1.3154000000000001,0.31267514698277565,0.8368,0.29797929324451,1.3840000000000001,1326.6,0.21556387347901207,5.8420000000000005,0.21004524977387531,7.835127401860593,-3.93,12.3
111,CrMo0.5NbTa0.5TiZr,BCC+BCC+Laves C15,1595,0.07965702639652636,0.014533431935812188,4.9,0.07751702321999267,8.01,2418.5,135.3,0.5421279733336527,57.410000000000004,0.48341748887385927,1.5699,0.37131014537723084,0.7394000000000001,0.393867668860725,1.4329999999999998,1021.6,0.20642871614421773,6.046,0.2337980592456597,7.44684430863597,-4.72,9.4
112,CrNbTiVZr,BCC+Laves,1298,0.08538621457847899,0.01338086680397711,4.8,0.07737304633103673,6.550000000000001,2236.6,109.20000000000002,0.23791201741547113,47.96,0.34183616513244613,1.4212000000000002,0.28688963980859783,0.7764000000000001,0.3326847229107876,1.458,1100.6,0.22859200877955588,5.6160000000000005,0.21365621947866298,6.725313863769709,-4.45,9.59
113,CrNbTiZr,BCC+Laves,1260,0.08682882086673946,0.01152565131835077,4.75,0.08427828206256956,6.6875,2250.0,104.75,0.26051515962198113,48.3,0.3791675489957632,1.37175,0.32239066933799254,0.8160000000000001,0.33685491092889913,1.44,1218.25,0.224840508336558,5.6925,0.23374103401759308,5.27087712729456,-4.92,10.53
114,CrTaTi0.17VW,BCC+TaV2,2034,0.05104985553126923,0.012472281058720574,5.438848920863309,0.0689285970282323,11.898489208633094,2798.635491606715,211.35251798561154,0.531007126089529,81.83237410071942,0.49709186736286054,2.1416474820143887,0.3018113994353362,0.5071151079136691,0.28227767968952305,1.4927098321342926,678.0575539568346,0.1484843932108593,6.5310551558753,0.29949922988121747,8.005818447759076,-4.36,6.34
115,CrTaTi0.3VW,BCC,2050,0.05214128608799539,0.012825285523967911,5.395348837209302,0.06790340313433123,11.675116279069767,2772.767441860465,208.04651162790697,0.5387980255021055,80.4860465116279,0.5066449284625625,2.108674418604651,0.31458483396300063,0.5205348837209303,0.30766649289990666,1.4893023255813953,740.6976744186046,0.1482935481577719,6.480232558139535,0.3005506934575235,7.937842440496107,-4.48,6.26
116,CrTaVW,BCC+TaV2,2327,0.049233907137438665,0.01152565131835077,5.5,0.07034188828336328,12.212499999999999,2835.0,216.0,0.5196952586521926,83.725,0.4832731250854958,2.1879999999999997,0.2827928508113774,0.48825,0.2301956060943328,1.4975,590.0,0.1484518396789371,6.602499999999999,0.2977029253685883,7.835784529382358,-4.17,6.44
117,CuMnNiSn0.158,FCC+L21,380,0.06268317071221932,0.010328111031929509,9.06649778340722,0.04943222995276215,8.331798606713111,1483.3435528815708,175.09271690943635,0.2667672321757502,67.46618112729576,0.2245482173954166,1.2670614312856239,0.4012786399706501,0.9785807473084231,0.497614314775041,1.8263331222292591,326.1146295123496,0.2731759246174086,3.5928182393920207,0.17252629745409315,15.168452388769964,-1.01,7.96
118,CuMnNiSn0.333,FCC+L21,620,0.07972940009379877,0.010922393647815715,8.8004800480048,0.05616766527003663,8.277098709870987,1431.971704170417,168.87122712271227,0.31141872702543993,66.7013801380138,0.22638200076999063,1.258814881488149,0.394144512998867,0.9745073507350734,0.4867231665665246,1.826000600060006,312.6672667266727,0.3519126295820438,3.5690429042904297,0.17140677597816353,10.156206912651173,-1.54,14.62
119,CuMnNiZn,FCC,215,0.04449750047148005,0.01152565131835077,10.0,0.03619574125544199,8.072500000000002,1324.2875,159.175,0.3210568594821105,59.75,0.3297846265317874,1.106,0.48614342025053936,1.1545,0.4546728070786066,1.7675,338.9525,0.1280987511784168,3.0500000000000003,0.36776159273224085,3.0105080809172473,-5.07,2.87
120,CuMnNiZn0.75,FCC,140,0.04319582036317823,0.011467435803685826,9.866666666666667,0.03708578111673157,8.135333333333334,1366.4046666666668,163.60666666666665,0.3038650641651218,61.44666666666667,0.31223651349089593,1.1398666666666666,0.47245093464977406,1.1201333333333332,0.46817360930086516,1.7793333333333332,339.0826666666667,0.12121201815707497,3.1633333333333336,0.3370099586345195,3.569284236186044,-4.39,2.53
121,Hf0.4Nb1.54Ta1.54Ti0.89Zr0.63,BCC,822,0.043591521029250076,0.012435438441904968,4.616,0.03194484529239997,10.379059999999999,2674.656,126.776,0.33077891945980686,52.2578,0.26974133601965533,1.5194519999999998,0.29030876911206904,0.728874,0.34163473908056374,1.3517599999999999,851.878,0.10853500125238028,6.992359999999999,0.16869856985460974,13.631360672652367,2.44,2.29
122,Hf0.5Mo0.5NbSi0.1TiZr,BCC+M5Si3,1365,0.06697586176151088,0.01360343226174191,4.487804878048781,0.06220266948127917,7.703170731707317,2363.219512195122,126.6341463414634,0.620591507934387,53.08536585365853,0.5589349918057703,1.3639756097560976,0.4392956084777857,0.8493170731707318,0.3310228386495033,1.3700000000000003,1236.09756097561,0.15000559704598934,6.283658536585366,0.159930804617827,6.854562164983603,-4.69,5.21
123,Hf0.5Mo0.5NbSi0.3TiZr,BCC+M5Si3,1428,0.0814692012457594,0.01416547753772963,4.465116279069767,0.08325289229829683,7.453255813953488,2331.767441860465,125.95348837209302,0.6097532039569074,54.36046511627908,0.5434578785212213,1.3464883720930232,0.43848945496477537,0.8568837209302327,0.32286378172486424,1.395581395348837,1287.906976744186,0.15830969839813905,6.206744186046512,0.16776300034914024,2.663758009748685,-12.4,5.74
124,Hf0.5Mo0.5NbSi0.5TiZr,BCC+M5Si3,1605,0.09208706955885602,0.01442584136318974,4.444444444444445,0.0978797723076102,7.225555555555554,2303.111111111111,125.33333333333334,0.5994376419991833,55.52222222222222,0.529099456341619,1.3305555555555553,0.4373063905292287,0.8637777777777778,0.31526814131393105,1.4188888888888886,1335.111111111111,0.1650223860114732,6.136666666666667,0.17411198755546808,1.7729090464615018,-18.74,6.16
125,Hf0.5Mo0.5NbSi0.7TiZr,BCC+M5Si3,1604,0.10030519757877225,0.014534222462977702,4.425531914893617,0.10898182672761171,7.017234042553191,2276.8936170212764,124.7659574468085,0.5896070450095776,56.58510638297873,0.51574947878059,1.3159787234042553,0.435819410153501,0.8700851063829786,0.3081754664320115,1.4402127659574468,1378.2978723404253,0.1705039520278754,6.072553191489361,0.17930189630270357,1.3800199480534272,-23.98,6.49
126,Hf0.5Mo0.5NbSi0.9TiZr,BCC+M5Si3,1677,0.10686144665994324,0.014549880322612039,4.408163265306122,0.11777345871395634,6.825918367346939,2252.816326530612,124.24489795918367,0.5802268833657651,57.56122448979591,0.5033075274660337,1.3025918367346936,0.43408748844458545,0.8758775510204081,0.3015337347060177,1.4597959183673466,1417.9591836734692,0.17500948410134998,6.013673469387754,0.18356619384757838,1.1574225967460061,-28.32,6.75
127,Hf0.5Mo0.5NbTiZr,BCC,1178,0.05724403392359729,0.012966357733144616,4.5,0.04649357418285787,7.8374999999999995,2380.125,127.0,0.6262194378183805,52.400000000000006,0.5671295302528722,1.373375,0.43952974175309567,0.8452500000000001,0.33533525432940986,1.35625,1208.25,0.1450990347246939,6.325,0.15531937273687452,128.58980083167012,-0.24,4.89
128,Hf0.75NbTa0.5Ti1.5Zr1.25,BCC,1060,0.04883235113558124,0.012840802738399295,4.3,0.04234591118113293,8.332,2369.55,107.6,0.31403014297151677,43.71,0.3304212071461555,1.22745,0.3215679336886512,0.8907,0.2723535010229629,1.334,1365.75,0.12834302533328648,6.3075,0.17942789818903657,13.345142161743006,2.28,3.28
129,Hf0.75NbTa0.5Ti1.5Zr1.25,BCC,1100,0.04883235113558124,0.012840802738399295,4.3,0.04234591118113293,8.332,2369.55,107.6,0.31403014297151677,43.71,0.3304212071461555,1.22745,0.3215679336886512,0.8907,0.2723535010229629,1.334,1365.75,0.12834302533328648,6.3075,0.17942789818903657,13.345142161743006,2.28,3.28
130,Hf0.75NbTa0.5Ti1.5Zr1.25,BCC,1150,0.04883235113558124,0.012840802738399295,4.3,0.04234591118113293,8.332,2369.55,107.6,0.31403014297151677,43.71,0.3304212071461555,1.22745,0.3215679336886512,0.8907,0.2723535010229629,1.334,1365.75,0.12834302533328648,6.3075,0.17942789818903657,13.345142161743006,2.28,3.28
131,Hf0.75NbTa0.5Ti1.5Zr1.25,BCC,890,0.04883235113558124,0.012840802738399295,4.3,0.04234591118113293,8.332,2369.55,107.6,0.31403014297151677,43.71,0.3304212071461555,1.22745,0.3215679336886512,0.8907,0.2723535010229629,1.334,1365.75,0.12834302533328648,6.3075,0.17942789818903657,13.345142161743006,2.28,3.28
132,HfMo0.25NbTaTiZr,BCC,1112,0.05266019222791587,0.014335348767850854,4.476190476190476,0.040201446402507265,9.876190476190475,2540.9047619047615,129.42857142857142,0.4572947719441862,51.43809523809523,0.4185160252170902,1.4013809523809524,0.37235289519756726,0.8094285714285714,0.33202559593451303,1.329047619047619,1111.047619047619,0.13052789922342534,6.65047619047619,0.1660218258905551,23.65243892714142,1.54,4.05
133,HfMo0.5NbSi0.3TiV0.5,BCC+M5Si3,1617,0.07930610581461509,0.014165477537729627,4.5813953488372094,0.08166643589200956,8.181162790697675,2382.348837209302,140.95348837209303,0.49708642997628827,60.17441860465116,0.42138873059741266,1.4677674418604651,0.3661695422198493,0.7566511627906977,0.28410781689023507,1.4013953488372093,1355.813953488372,0.15821878820446744,6.11953488372093,0.1772101696946526,2.914258112307829,-11.58,6.73
134,HfMo0.5NbSi0.5TiV0.5,BCC+M5Si3,1787,0.08824228878729196,0.014425841363189737,4.555555555555555,0.09521873377753186,7.92111111111111,2351.4444444444443,139.66666666666666,0.4922488608943936,61.07777777777777,0.41157952545720533,1.4464444444444444,0.3695924798530884,0.768,0.2820673031271816,1.4244444444444444,1400.0,0.1615644657039472,6.053333333333333,0.1823161296933017,1.9676081513868549,-17.24,6.92
135,HfMo0.5NbSi0.7TiV0.5,BCC+M5Si3,2134,0.09520569581710729,0.0145342224629777,4.531914893617021,0.10554139861002476,7.683191489361702,2323.170212765958,138.48936170212764,0.48742708855102324,61.90425531914894,0.40236550972297674,1.4269361702127659,0.37227925011598156,0.7783829787234042,0.27957314641917325,1.445531914893617,1440.4255319148936,0.16421820824540723,5.992765957446808,0.18646600593726573,1.5410987079736955,-21.91,7.06
136,HfMo0.5NbTaTiZr,BCC,1317,0.0549306648867017,0.014697168880613487,4.545454545454546,0.04222680685582526,9.89090909090909,2557.0,138.54545454545456,0.5149183886292668,54.690909090909095,0.47136332739493875,1.461545454545455,0.3965584193684276,0.7892727272727272,0.35265903633324136,1.3354545454545454,1073.2727272727273,0.1356711776748728,6.658181818181819,0.16210377915637578,61.60764070119457,0.61,4.6
137,HfMo0.5NbTiV0.5,BCC,1260,0.05949874704799862,0.012966357733144617,4.625,0.04836530858196931,8.62,2434.5,143.125,0.5043099081304382,58.650000000000006,0.4373268586709764,1.5037500000000001,0.35932411328927516,0.7375,0.2857810075169399,1.3624999999999998,1281.25,0.1514981950789696,6.231250000000001,0.16718869817134835,43.24191493334325,-0.73,6.3
138,HfMo0.75NbTaTiZr,BCC,1373,0.05669755198011478,0.014854820038583847,4.608695652173912,0.04379703302633066,9.904347826086955,2571.695652173913,146.8695652173913,0.5443801021404119,57.660869565217396,0.49956007075148634,1.516478260869565,0.4105955956170114,0.7708695652173913,0.37046910101128155,1.3413043478260869,1038.782608695652,0.13979954619629123,6.665217391304347,0.15845064405314482,224.7180947473647,-0.17,5.04
139,HfMoNbTaTiZr,BCC,1512,0.0580798209041472,0.014896688227162048,4.666666666666666,0.04502416133697748,9.916666666666666,2585.1666666666665,154.5,0.5592341632649961,60.38333333333333,0.5146223025557376,1.5668333333333333,0.4184520195180192,0.7539999999999999,0.3859963318196228,1.3466666666666667,1007.1666666666667,0.14313036642482588,6.671666666666667,0.15503385351731733,46.963929083640345,-0.82,5.39
140,HfMoNbTaTiZr,BCC,1512,0.0580798209041472,0.014896688227162048,4.666666666666666,0.04502416133697748,9.916666666666666,2585.1666666666665,154.5,0.5592341632649961,60.38333333333333,0.5146223025557376,1.5668333333333333,0.4184520195180192,0.7539999999999999,0.3859963318196228,1.3466666666666667,1007.1666666666667,0.14313036642482588,6.671666666666667,0.15503385351731733,46.963929083640345,-0.82,5.39
141,HfMoNbTiZr,BCC,1719,0.06132320726726522,0.01338086680397711,4.6,0.049045717296501076,8.620000000000001,2444.2000000000003,148.39999999999998,0.6297940424351728,59.52,0.5708128172179265,1.4802000000000002,0.463557114885943,0.8048000000000001,0.3647290212085381,1.348,1170.6,0.15211841440645876,6.386,0.13955058212479982,21.376153360967884,-1.53,6.27
142,HfMoNbTiZr,BCC,1575,0.06132320726726522,0.01338086680397711,4.6,0.049045717296501076,8.620000000000001,2444.2000000000003,148.39999999999998,0.6297940424351728,59.52,0.5708128172179265,1.4802000000000002,0.463557114885943,0.8048000000000001,0.3647290212085381,1.348,1170.6,0.15211841440645876,6.386,0.13955058212479982,21.376153360967884,-1.53,6.27
143,HfMoTaTiZr,BCC,1600,0.06132320726726522,0.01338086680397711,4.6,0.04932149759402905,10.186,2552.2000000000003,164.6,0.5550289082092135,60.56,0.5620505120702682,1.5398000000000003,0.46445225982414273,0.7874000000000001,0.3913434880693557,1.334,1176.6,0.15201066537729996,6.492,0.16082806239170222,18.360563579091604,-1.86,6.41
144,HfMoTaTiZr,BCC,1600,0.06132320726726522,0.01338086680397711,4.6,0.04932149759402905,10.186,2552.2000000000003,164.6,0.5550289082092135,60.56,0.5620505120702682,1.5398000000000003,0.46445225982414273,0.7874000000000001,0.3913434880693557,1.334,1176.6,0.15201066537729996,6.492,0.16082806239170222,18.360563579091604,-1.86,6.41
145,HfNbSi0.5TiV,BCC+M5Si3,1399,0.09042312987605136,0.013145213438928542,4.444444444444445,0.09575854934557229,7.4544444444444435,2272.333333333333,117.11111111111111,0.12390034579258735,52.58888888888889,0.23835773368309585,1.3235555555555554,0.22962058358203713,0.796,0.2200736670627052,1.431111111111111,1438.8888888888887,0.17398303297282192,5.885555555555555,0.1850286830246427,1.7529522694283228,-17.04,7.27
146,HfNbSi0.5TiVZr,BCC+Im (Silicide),1540,0.09393569802892601,0.014697168880613487,4.363636363636364,0.0935604694761043,7.284545454545455,2245.909090909091,108.18181818181817,0.2130181657297482,47.53636363636364,0.32821918896388136,1.2343636363636363,0.27035849725070016,0.8694545454545454,0.25560192963191697,1.410909090909091,1341.4545454545455,0.19027946307664445,5.951818181818183,0.16717802111559138,2.115929820486924,-15.6,7.9
147,HfNbSi0.5TiVZr,BCC+Im (Silicide),1483,0.09393569802892601,0.014697168880613487,4.363636363636364,0.0935604694761043,7.284545454545455,2245.909090909091,108.18181818181817,0.2130181657297482,47.53636363636364,0.32821918896388136,1.2343636363636363,0.27035849725070016,0.8694545454545454,0.25560192963191697,1.410909090909091,1341.4545454545455,0.19027946307664445,5.951818181818183,0.16717802111559138,2.115929820486924,-15.6,7.9
148,HfNbTaTiZr,BCC,1073,0.049710271686152725,0.01338086680397711,4.3999999999999995,0.037550372086560306,9.86,2523.2000000000003,119.4,0.33145519389295114,47.86,0.30832644485860916,1.3352000000000002,0.3298106753463831,0.8316000000000001,0.30779201611356916,1.322,1152.6,0.12406125834592531,6.642,0.17023843150940693,12.692707939772575,2.66,3.37
149,HfNbTaTiZr,BCC,929,0.049710271686152725,0.01338086680397711,4.3999999999999995,0.037550372086560306,9.86,2523.2000000000003,119.4,0.33145519389295114,47.86,0.30832644485860916,1.3352000000000002,0.3298106753463831,0.8316000000000001,0.30779201611356916,1.322,1152.6,0.12406125834592531,6.642,0.17023843150940693,12.692707939772575,2.66,3.37
150,HfNbTaTiZr,BCC,929,0.049710271686152725,0.01338086680397711,4.3999999999999995,0.037550372086560306,9.86,2523.2000000000003,119.4,0.33145519389295114,47.86,0.30832644485860916,1.3352000000000002,0.3298106753463831,0.8316000000000001,0.30779201611356916,1.322,1152.6,0.12406125834592531,6.642,0.17023843150940693,12.692707939772575,2.66,3.37
151,HfNbTaTiZr,BCC,1015,0.049710271686152725,0.01338086680397711,4.3999999999999995,0.037550372086560306,9.86,2523.2000000000003,119.4,0.33145519389295114,47.86,0.30832644485860916,1.3352000000000002,0.3298106753463831,0.8316000000000001,0.30779201611356916,1.322,1152.6,0.12406125834592531,6.642,0.17023843150940693,12.692707939772575,2.66,3.37
152,HfNbTaZr,BCC+HCP,1950,0.053186683457645836,0.01152565131835077,4.5,0.02224744058736083,11.197499999999998,2668.25,123.75,0.3488052984267739,50.5,0.30506941232872603,1.40625,0.3313802098146329,0.80175,0.347089459597996,1.3075,753.25,0.1200894256516998,7.09,0.10876382600149351,9.263047930779953,3.32,3.58
153,HfNbTaZr,BCC+HCP,1745,0.053186683457645836,0.01152565131835077,4.5,0.02224744058736083,11.197499999999998,2668.25,123.75,0.3488052984267739,50.5,0.30506941232872603,1.40625,0.3313802098146329,0.80175,0.347089459597996,1.3075,753.25,0.1200894256516998,7.09,0.10876382600149351,9.263047930779953,3.32,3.58
154,HfNbTaZr,BCC+HCP,2100,0.053186683457645836,0.01152565131835077,4.5,0.02224744058736083,11.197499999999998,2668.25,123.75,0.3488052984267739,50.5,0.30506941232872603,1.40625,0.3313802098146329,0.80175,0.347089459597996,1.3075,753.25,0.1200894256516998,7.09,0.10876382600149351,9.263047930779953,3.32,3.58
155,HfNbTaZr,BCC+HCP,2310,0.053186683457645836,0.01152565131835077,4.5,0.02224744058736083,11.197499999999998,2668.25,123.75,0.3488052984267739,50.5,0.30506941232872603,1.40625,0.3313802098146329,0.80175,0.347089459597996,1.3075,753.25,0.1200894256516998,7.09,0.10876382600149351,9.263047930779953,3.32,3.58
156,HfNbTaZr,BCC,1315,0.053186683457645836,0.01152565131835077,4.5,0.02224744058736083,11.197499999999998,2668.25,123.75,0.3488052984267739,50.5,0.30506941232872603,1.40625,0.3313802098146329,0.80175,0.347089459597996,1.3075,753.25,0.1200894256516998,7.09,0.10876382600149351,9.263047930779953,3.32,3.58
157,HfNbTiVZr,BCC+lm,1170,0.06958029841506061,0.01338086680397711,4.4,0.05256721148033797,7.780000000000001,2301.8,107.80000000000001,0.22389869894687328,44.24,0.27522179222210863,1.2590000000000001,0.2703241201123135,0.8552000000000001,0.266880488130033,1.36,1240.6,0.18014928309662065,6.0840000000000005,0.1556589478345714,154.00039604697255,0.2,7.15
158,HfNbTiVZr,BCC,1120,0.06958029841506061,0.01338086680397711,4.4,0.05256721148033797,7.780000000000001,2301.8,107.80000000000001,0.22389869894687328,44.24,0.27522179222210863,1.2590000000000001,0.2703241201123135,0.8552000000000001,0.266880488130033,1.36,1240.6,0.18014928309662065,6.0840000000000005,0.1556589478345714,154.00039604697255,0.2,7.15
159,HfNbTiVZr,BCC,1253,0.06958029841506061,0.01338086680397711,4.4,0.05256721148033797,7.780000000000001,2301.8,107.80000000000001,0.22389869894687328,44.24,0.27522179222210863,1.2590000000000001,0.2703241201123135,0.8552000000000001,0.266880488130033,1.36,1240.6,0.18014928309662065,6.0840000000000005,0.1556589478345714,154.00039604697255,0.2,7.15
160,HfNbTiVZr,BCC,1140,0.06958029841506061,0.01338086680397711,4.4,0.05256721148033797,7.780000000000001,2301.8,107.80000000000001,0.22389869894687328,44.24,0.27522179222210863,1.2590000000000001,0.2703241201123135,0.8552000000000001,0.266880488130033,1.36,1240.6,0.18014928309662065,6.0840000000000005,0.1556589478345714,154.00039604697255,0.2,7.15
161,HfNbTiVZr,BCC+Laves,1157,0.06958029841506061,0.01338086680397711,4.4,0.05256721148033797,7.780000000000001,2301.8,107.80000000000001,0.22389869894687328,44.24,0.27522179222210863,1.2590000000000001,0.2703241201123135,0.8552000000000001,0.266880488130033,1.36,1240.6,0.18014928309662065,6.0840000000000005,0.1556589478345714,154.00039604697255,0.2,7.15
162,Mo0.1NbTiV0.3Zr,BCC,932,0.059646818723533404,0.011620739001701859,4.4411764705882355,0.046388326245821905,6.594117647058823,2283.6470588235293,101.5,0.4322659066573751,43.49411764705882,0.4459351646259203,1.277705882352941,0.3483606115732685,0.8705882352941177,0.3051791346679341,1.3870588235294117,1185.294117647059,0.15724232045645406,6.160294117647059,0.17546764344693297,32.36300785681991,0.82,4.46
163,Mo0.3NbTiV0.3Zr,BCC,1312,0.06101100490539907,0.012317988973699241,4.527777777777779,0.04701149168682999,6.794444444444444,2317.6111111111113,114.19444444444444,0.5911846901874102,47.91111111111111,0.5470512796884416,1.3581111111111113,0.4012856937692867,0.8425555555555555,0.3357512810054238,1.3916666666666666,1135.0,0.15966119632095627,6.196944444444444,0.17126031696967603,135.94432434280722,-0.21,4.75
164,Mo0.3NbTiVZr,BCC,1289,0.06855870341318951,0.012825285523967911,4.604651162790698,0.04996315319615098,6.665116279069767,2295.6976744186045,116.27906976744184,0.5327847595417873,47.69767441860465,0.5028894656372602,1.400581395348837,0.36261921047647666,0.806,0.3372115378554338,1.4141860465116276,1052.7906976744184,0.1826922404597421,6.052558139534884,0.16931528456391445,27.011906560667637,-1.09,5.92
165,Mo0.5NbTiV0.3Zr,BCC,1301,0.061956125136798566,0.012647715131480424,4.605263157894737,0.047393944411201795,6.973684210526315,2348.0,125.55263157894736,0.6490142858165633,51.86315789473683,0.5886187469637131,1.4300526315789472,0.4279556138209922,0.8174736842105262,0.36110239751723006,1.3957894736842105,1089.9999999999998,0.1613366617074504,6.229736842105263,0.16731227060829476,28.831878765743724,-1.03,4.96
166,Mo0.5NbTiVZr,BCC,1473,0.06831118627938637,0.013145213438928542,4.666666666666666,0.049720836104894583,6.822222222222221,2322.333333333333,125.77777777777777,0.5953499989051978,51.044444444444444,0.5508480577351769,1.4594444444444443,0.3881904263298782,0.7864444444444445,0.35696257263916725,1.4166666666666665,1018.4444444444443,0.18170721557996727,6.086666666666666,0.16662097332332795,19.199727888682418,-1.59,5.93
167,Mo0.7NbTiV0.3Zr,BCC,1436,0.06258965616563293,0.012795332770171867,4.675,0.04759793795503011,7.135,2375.35,135.775,0.6707250316318217,55.419999999999995,0.6054061889144359,1.4948,0.4414636902802648,0.7948999999999999,0.38253546457954696,1.3995,1049.5,0.16244132255546997,6.259250000000001,0.16360301881835568,17.9842566246318,-1.69,5.11
168,Mo0.7NbTiVZr,BCC,1706,0.067990229522075,0.013308089344004216,4.723404255319149,0.04943207877595352,6.965957446808511,2346.7021276595747,134.46808510638297,0.6252104676871815,54.10638297872341,0.5750021311831582,1.5132978723404256,0.40334561029617,0.7685531914893617,0.37408479795497385,1.4189361702127659,987.0212765957448,0.18060463211433903,6.1178723404255315,0.16400025255404038,15.537373919730554,-2.01,5.92
169,Mo1.3NbTiV0.3Zr,BCC,1603,0.06328145704915678,0.012723993743199625,4.847826086956522,0.047526479589560584,7.534782608695653,2443.130434782609,161.10869565217394,0.6653425965228668,64.23478260869567,0.6023146646598488,1.6552608695652176,0.44816796776303774,0.7389565217391305,0.43064107868136403,1.4086956521739131,949.1304347826087,0.1634519790568776,6.332391304347826,0.15371916902544377,10.327699789366942,-3.01,5.29
170,Mo1.3NbTiVZr,BCC,1496,0.06674536839892042,0.01333027951683352,4.867924528301887,0.04839369144535905,7.332075471698114,2408.7735849056608,156.60377358490567,0.6419300399755133,61.9056603773585,0.5901772021718614,1.6504716981132077,0.4188019287320373,0.7229811320754718,0.41395469558691905,1.4247169811320755,906.9811320754719,0.1768566566132402,6.197358490566039,0.15662674839184332,11.149175409568606,-2.88,5.79
171,Mo1.5NbTiV0.3Zr,BCC,1576,0.06324919466881179,0.01261363807598005,4.895833333333333,0.04735735584227058,7.645833333333333,2461.9583333333335,168.14583333333334,0.655556627802871,66.68333333333334,0.5946548752753602,1.6998333333333333,0.445351091888354,0.7234166666666667,0.4427812398271582,1.41125,921.2500000000001,0.1632700963243429,6.352708333333334,0.15078346682380636,9.438982180793229,-3.29,5.3
172,Mo1.5NbTiVZr,BCC+BCC,1603,0.06627265338583214,0.013253901936467194,4.909090909090909,0.04801428963480144,7.4363636363636365,2426.4545454545455,162.9090909090909,0.6376866293758695,64.12727272727273,0.5870224600446359,1.6895454545454545,0.4188833820593091,0.71,0.4243571475262928,1.4263636363636365,884.1818181818182,0.17552233025102915,6.220000000000001,0.1543347460554339,10.441555389204423,-3.08,5.73
173,Mo1.7NbTiVZr,BCC+BCC,1645,0.06578354181217179,0.013154482518876146,4.947368421052632,0.0476264594431783,7.533333333333332,2442.894736842105,168.7719298245614,0.6314856308298552,66.19298245614034,0.58211443999659,1.7258771929824563,0.4176603616153773,0.6979298245614035,0.43364446264928735,1.4278947368421053,862.9824561403508,0.1741671054774535,6.241052631578947,0.1521235453912027,9.918214849149386,-3.24,5.66
174,Mo2NbTiVZr,BCC+BCC,1765,0.06503014418925514,0.012975746340770254,5.0,0.047036043419179864,7.666666666666666,2465.5,176.83333333333331,0.6201359893920834,69.03333333333333,0.572829781130967,1.7758333333333334,0.4141997797217494,0.6813333333333332,0.44578922397804793,1.43,833.8333333333333,0.17211437002795407,6.27,0.14895284374975032,9.327026998008472,-3.43,5.55
175,MoNbTaTi0.25W,BCC,1109,0.02494988741914958,0.01270766391344736,5.411764705882353,0.0311812071125688,13.081764705882351,3084.176470588235,247.41176470588232,0.4883289088192482,96.12352941176471,0.4233598229477881,2.3345294117647057,0.28503048287072963,0.47052941176470586,0.3406125033033696,1.42,422.94117647058823,0.06447353163848486,7.671176470588234,0.13291554839120565,6.33161196090429,-6.19,1.56
176,MoNbTaTi0.5W,BCC,1211,0.026023550954744408,0.013145213438928542,5.333333333333333,0.031013455315199473,12.605555555555554,3020.7777777777774,239.33333333333331,0.5099471433667051,92.85555555555555,0.44995283503166994,2.263222222222222,0.3138721701886025,0.49722222222222223,0.3835571762948542,1.4177777777777776,552.2222222222222,0.06320496291297406,7.514444444444444,0.15742901727844041,6.8228124811788895,-5.82,1.48
177,MoNbTaTi0.75W,BCC,1304,0.026769678636010846,0.013332065209759663,5.2631578947368425,0.030795566312308672,12.179473684210524,2964.052631578947,232.10526315789474,0.5285814968529531,89.93157894736842,0.4727631669133693,2.1994210526315787,0.33759512178024853,0.5211052631578947,0.4058325252019092,1.4157894736842105,667.8947368421052,0.06198822064396496,7.374210526315789,0.17575687629225642,7.197985968919901,-5.49,1.42
178,MoNbTaTiV,BCC,1400,0.03697765458727077,0.01338086680397711,5.0,0.037043585843574825,9.136000000000001,2612.2,169.6,0.5048299335785792,66.22,0.4526701437578336,1.8194000000000001,0.3007554784634466,0.6044,0.32112716382713224,1.426,802.0,0.0968604900209558,6.53,0.19299690848108114,15.197174028412613,-2.3,2.45
179,MoNbTaTiVW,BCC,1515,0.034811952889685666,0.014896688227162048,5.166666666666666,0.0338455377438443,10.83,2791.333333333333,209.16666666666663,0.5643960314103403,80.51666666666667,0.5226303706951148,2.0548333333333333,0.35317469967001913,0.5551666666666666,0.3757337181856575,1.4333333333333336,748.3333333333333,0.09059680974683344,6.925,0.20944561174453546,10.14185912311016,-4.1,2.29
180,MoNbTaTiW,BCC,1343,0.027284232711590528,0.01338086680397711,5.2,0.030543105284406954,11.796000000000001,2913.0,225.6,0.5447520108104495,87.3,0.49253256564683107,2.142,0.35750328139104776,0.5426,0.41728967394515687,1.414,772.0,0.0608238267770344,7.248,0.1900999853360258,7.51030154142299,-5.19,1.35
181,MoNbTaTiW,BCC,1455,0.027284232711590528,0.01338086680397711,5.2,0.030543105284406954,11.796000000000001,2913.0,225.6,0.5447520108104495,87.3,0.49253256564683107,2.142,0.35750328139104776,0.5426,0.41728967394515687,1.414,772.0,0.0608238267770344,7.248,0.1900999853360258,7.51030154142299,-5.19,1.35
182,MoNbTaTiZr,BCC+BCC,1390,0.05435812894892686,0.01338086680397711,4.8,0.042883278127582504,9.24,2601.0,157.79999999999998,0.5976076806953871,61.86,0.5471679976881448,1.6622000000000001,0.40859840026329897,0.7208,0.427682456878697,1.384,856.6,0.13784011905971089,6.718,0.16781154708490223,21.351923041192922,-1.63,3.89
183,MoNbTaTiZr,BCC+BCC,1100,0.05435812894892686,0.01338086680397711,4.8,0.042883278127582504,9.24,2601.0,157.79999999999998,0.5976076806953871,61.86,0.5471679976881448,1.6622000000000001,0.40859840026329897,0.7208,0.427682456878697,1.384,856.6,0.13784011905971089,6.718,0.16781154708490223,21.351923041192922,-1.63,3.89
184,MoNbTaTiZr,BCC+BCC,1375,0.05435812894892686,0.01338086680397711,4.8,0.042883278127582504,9.24,2601.0,157.79999999999998,0.5976076806953871,61.86,0.5471679976881448,1.6622000000000001,0.40859840026329897,0.7208,0.427682456878697,1.384,856.6,0.13784011905971089,6.718,0.16781154708490223,21.351923041192922,-1.63,3.89
185,MoNbTaV,BCC,1525,0.034057693617532865,0.01152565131835077,5.25,0.040283195564888914,10.2925,2779.5,186.5,0.4715832173693339,73.45,0.3996843229296329,2.0115,0.21656501834968786,0.51775,0.18871986550842013,1.4375,315.0,0.1046836523943662,6.95,0.1511373645927321,10.234999309698392,-3.13,2.95
186,MoNbTaVW,BCC,1246,0.030835420770857477,0.01338086680397711,5.4,0.03617554826786702,12.094000000000001,2961.0,230.6,0.5125061771758679,89.16,0.45925543743268055,2.2556000000000003,0.27692012640082553,0.47600000000000003,0.2539324221578457,1.444,348.0,0.09494780471636326,7.340000000000001,0.16636210717652894,8.447920385197488,-4.69,2.61
187,MoNbTaVW,BCC,1246,0.030835420770857477,0.01338086680397711,5.4,0.03617554826786702,12.094000000000001,2961.0,230.6,0.5125061771758679,89.16,0.45925543743268055,2.2556000000000003,0.27692012640082553,0.47600000000000003,0.2539324221578457,1.444,348.0,0.09494780471636326,7.340000000000001,0.16636210717652894,8.447920385197488,-4.69,2.61
188,MoNbTaVW,BCC,2612,0.030835420770857477,0.01338086680397711,5.4,0.03617554826786702,12.094000000000001,2961.0,230.6,0.5125061771758679,89.16,0.45925543743268055,2.2556000000000003,0.27692012640082553,0.47600000000000003,0.2539324221578457,1.444,348.0,0.09494780471636326,7.340000000000001,0.16636210717652894,8.447920385197488,-4.69,2.61
189,MoNbTaW,BCC,1058,0.02339301758608589,0.01152565131835077,5.5,0.0312766951284245,13.6175,3155.5,256.5,0.4630234904518729,99.8,0.3919097583138391,2.4147499999999997,0.248833533233939,0.4405,0.2482803626398173,1.4224999999999999,277.5,0.06579099395839377,7.8475,0.09671767188638133,5.4938357605824555,-6.62,1.64
190,MoNbTaW,BCC,996,0.02339301758608589,0.01152565131835077,5.5,0.0312766951284245,13.6175,3155.5,256.5,0.4630234904518729,99.8,0.3919097583138391,2.4147499999999997,0.248833533233939,0.4405,0.2482803626398173,1.4224999999999999,277.5,0.06579099395839377,7.8475,0.09671767188638133,5.4938357605824555,-6.62,1.64
191,MoNbTiV,BCC,1200,0.03978190270405806,0.01152565131835077,5.0,0.030674860535839413,7.32,2442.75,165.75,0.5751869103963968,66.60000000000001,0.5030511832063987,1.7742499999999999,0.3400841511401429,0.6305,0.33148769295674596,1.4475,955.0,0.10014677796775676,6.1375,0.1796010703779369,11.398495853401354,-2.47,2.36
192,MoNbTiV0.25Zr,BCC,1750,0.06263306547884111,0.01270766391344736,4.764705882352941,0.0474933816628712,7.36470588235294,2414.2941176470586,149.58823529411765,0.6776839266921252,60.29411764705882,0.6110082441019103,1.5801764705882353,0.4515881444288528,0.7667058823529411,0.410063346916717,1.4029411764705881,1000.1176470588234,0.16170153861244196,6.3100000000000005,0.1581594623794344,12.573786161996624,-2.44,5.16
193,MoNbTiV0.3Zr,BCC,1455,0.063115714111709,0.012825285523967911,4.767441860465117,0.04766298252937113,7.348837209302324,2411.6046511627906,149.32558139534882,0.6751122279728398,60.13488372093024,0.6095430431080896,1.5806279069767442,0.4488344548158514,0.7649767441860466,0.4091248829201445,1.4044186046511629,995.8139534883721,0.16329707263973522,6.298372093023255,0.1584444188406166,12.624293151874213,-2.45,5.24
194,MoNbTiV0.5Zr,BCC,1640,0.06476253144034648,0.013145213438928542,4.777777777777779,0.04821526358175285,7.288888888888888,2401.4444444444443,148.33333333333334,0.6650774307479479,59.53333333333334,0.6036852199616173,1.5823333333333331,0.4383026128085964,0.7584444444444445,0.405346470943049,1.4099999999999997,979.5555555555555,0.16890216095423294,6.254444444444443,0.15933482991641695,12.677710756606986,-2.49,5.49
195,MoNbTiV0.75Zr,BCC,1680,0.06630322472426896,0.013332065209759663,4.7894736842105265,0.048673915209987775,7.221052631578948,2389.9473684210525,147.21052631578948,0.6530784199576865,58.85263157894737,0.5964023551279062,1.5842631578947368,0.426124111068854,0.7510526315789473,0.40060038553394894,1.416315789473684,961.1578947368421,0.17446770268551756,6.204736842105262,0.1599798219433016,12.74517366547319,-2.5,5.71
196,MoNbTiV1.5Zr,BCC,1720,0.06871080155546368,0.013253901936467194,4.818181818181818,0.04905848932892129,7.054545454545455,2361.727272727273,144.45454545454547,0.6203590154349491,57.18181818181818,0.5751635733869174,1.5890000000000002,0.39489658502180763,0.7329090909090908,0.38655561867350674,1.4318181818181819,916.0,0.18475959873354209,6.082727272727273,0.15983513249150647,12.621815190890077,-2.48,6.03
197,MoNbTiV2Zr,BCC,1520,0.06921346615902926,0.012975746340770254,4.833333333333333,0.04883085486817127,6.966666666666665,2346.833333333333,143.0,0.6009376452126673,56.3,0.5617096322704521,1.5915,0.3775267330530984,0.7233333333333333,0.3775599969775897,1.44,892.1666666666666,0.18825560947633405,6.018333333333333,0.1586866385326001,12.531651867241832,-2.43,6.05
198,MoNbTiV3Zr,BCC,1415,0.06891108575394728,0.012263784450108733,4.857142857142856,0.0478393728611733,6.828571428571428,2323.428571428571,140.71428571428572,0.5667957659373172,54.91428571428571,0.5367358333983944,1.5954285714285714,0.3487133451598801,0.7082857142857143,0.36075210905677785,1.4528571428571428,854.7142857142857,0.1908788517946617,5.917142857142856,0.15518813001170498,12.44280663110221,-2.29,5.9
199,MoNbTiVZr,BCC,1770,0.06740890361837978,0.01338086680397711,4.8,0.04893730076778731,7.160000000000001,2379.6,146.2,0.6416495758923235,58.24,0.5892026584697803,1.5860000000000003,0.4149070314095903,0.7444000000000001,0.3958677677453951,1.422,944.6,0.1787932559944264,6.16,0.16021995338484304,12.685701452886029,-2.51,5.87
200,MoNbTiZr,BCC,1560,0.05968235982938835,0.01152565131835077,4.75,0.046409794295684086,7.45,2428.75,151.0,0.690935121762513,61.150000000000006,0.6183105136870393,1.57775,0.46615916473487085,0.776,0.41469124223888176,1.395,1023.25,0.15227524652615407,6.3725000000000005,0.15628104731155698,11.811361029301448,-2.37,4.72
201,MoTaTiV,BCC,1221,0.03978190270405806,0.01152565131835077,5.0,0.03614204568546651,9.2775,2577.75,186.0,0.475388614299035,67.9,0.49046800680310515,1.84875,0.32900703005388715,0.60875,0.35610722743702544,1.43,962.5,0.10038639142793905,6.27,0.20470356176479107,12.226439376904814,-2.43,2.59
202,NbTaTiV,BCC,965,0.037861979617132294,0.01152565131835077,4.75,0.03777400376983371,8.87,2541.5,129.5,0.25880248687056207,52.025,0.20675152684661377,1.593,0.2156311135598407,0.664,0.2579107488018103,1.415,932.5,0.10163737101766201,6.4575,0.21675065756086953,488.20738042647474,-0.06,2.46
203,NbTaTiVW,BCC,1420,0.03591919632529002,0.01338086680397711,5.0,0.03408491726646861,10.956,2770.6,185.0,0.6214946991459155,72.02000000000001,0.5711049850602713,1.9208000000000003,0.3769368367134397,0.5930000000000001,0.3522232371126957,1.4260000000000002,842.0,0.09491642351919655,6.946000000000001,0.2286226021319458,10.269537276204705,-3.61,2.42
204,NbTaVW,BCC,1530,0.03317468944058005,0.01152565131835077,5.25,0.03603437878323466,12.567499999999999,2977.5,205.75,0.5826584359999216,80.7,0.5165941421165262,2.1382499999999998,0.30266526409243527,0.5035000000000001,0.23900310916700573,1.4375,365.0,0.10285363149182318,7.470000000000001,0.17857065413267542,7.396040258704617,-4.64,2.94
205,NbTiV0.3Zr,BCC,866,0.058761001250279665,0.010836255938803989,4.3939393939393945,0.04595985964190425,6.484848484848485,2265.121212121212,94.57575757575758,0.19871886579090908,41.084848484848486,0.33570640526591344,1.233848484848485,0.3018632759863407,0.8858787878787879,0.28730371654731196,1.3845454545454547,1212.7272727272727,0.1556824882265353,6.140303030303031,0.1776749627682131,17.285516328844633,1.42,4.27
206,NbTiV2Zr,BCC+BCC+BCC,918,0.07282330987796451,0.011075736540306956,4.6,0.05129819954937913,6.32,2237.2000000000003,105.6,0.20508836479366005,42.96,0.26782079269856696,1.3648,0.2588898965543529,0.7948000000000001,0.3052386887041053,1.434,1014.6,0.19888393696963136,5.8580000000000005,0.16552884677625207,23.376073384881817,-1.06,6.44
207,NbTiVZr,BCC,1104,0.06873915851193065,0.01152565131835077,4.5,0.05020356697953337,6.3999999999999995,2250.75,100.25,0.20999520105295436,42.050000000000004,0.30206119187007935,1.30125,0.28326215763966317,0.839,0.30106265501217344,1.4100000000000001,1110.75,0.18386291467557778,5.995,0.17346787357960516,235.83054277070906,-0.11,5.85
208,NbTiVZr,BCC,1105,0.06873915851193065,0.01152565131835077,4.5,0.05020356697953337,6.3999999999999995,2250.75,100.25,0.20999520105295436,42.050000000000004,0.30206119187007935,1.30125,0.28326215763966317,0.839,0.30106265501217344,1.4100000000000001,1110.75,0.18386291467557778,5.995,0.17346787357960516,235.83054277070906,-0.11,5.85
